Repository: Frysland-2024/AI4science

# AI4Science — PXRD Crystal-System Classification

**Research focus:** Learning to identify the seven crystal systems from powder X-ray diffraction (PXRD) patterns, with simulated measurement variation and same-parent consistency supervision.

This repository contains the research code, reproducible experiment records and results for an undergraduate AI-assisted materials-characterization project.

## Research idea

Different simulated measurements of the same parent crystal share the same crystal-system label. We compare conventional **Dynamic ERM** with **Dynamic JS**, which additionally encourages consistent predictions across paired measurements of the same parent. The contribution investigated here is the use of simulator-known parent identity as relationship supervision, not the invention of JS divergence.

## Completed evidence

| Evaluation | Reported outcome | Important limit |
|---|---|---|
| Simulated OOD (five matched seeds) | Macro-F1: ERM **0.6507**, JS **0.7053** (+5.46 pp) | Historical 14,060-parent study, not a real-spectrum score |
| RRUFF-301 few-shot adaptation | Macro-F1 improvement: **+4.33 / +4.60 / +5.45 pp** at K=1/2/5 | Few-shot, not zero-shot |
| CNRS-318 zero-shot | Paired Macro-F1 gain +1.87 pp; accuracy 0.200 → 0.210 | Below majority baseline; uncertainty interval crosses zero |
| Simulated parent-budget comparison | JS higher OOD Macro-F1 at four tested budgets | Supplementary post-main analysis, not proven structure savings |

Read the [full results and caveats](xrd_robustness/reports/RESULTS.md), [calibration analysis](xrd_robustness/reports/CALIBRATION_ANALYSIS.md) and [data-efficiency report](xrd_robustness/reports/PARENT_BUDGET_EFFICIENCY.md).

## Current status (2026-11-21)

**Results frozen; manuscript narrative low priority.** No new experiments are authorized. See [current state](docs/CURRENT_STATE.md) for the controlling decision.

- V11 simulator integration and the 154,975-record structure library (154,968 parent groups) are preserved.
- [Issue #61](https://github.com/Frysland-2024/AI4science/issues/61) is closed for local package/CPU preflight only; target GPU readiness is not established.
- [Issue #55](https://github.com/Frysland-2024/AI4science/issues/55) is open but deferred. Cuifa Stage 0, HPO, confirmation, final training, synthetic Test and RRUFF-Cu1011 scoring remain NOT_RUN.
- The frozen 1,011-spectrum [RRUFF-Cu1011 protocol](docs/RRUFF_CU1011_PRIMARY_BENCHMARK_FREEZE_ALPHA_2026_RATIONALE.md) is prospective, not a completed evaluation.

## Code and reproducibility

- [Experiment code and commands](xrd_robustness/README.md)
- [Reproducibility and data policy](docs/DATA_AND_REPRODUCIBILITY.md)
- [Full research results](xrd_robustness/reports/RESULTS.md)
- [Current project state](docs/CURRENT_STATE.md)
- [Historical V11/cloud HPO execution plan](docs/PXRD_154975_CLOUD_HPO_EXECUTION_PLAN_20261103.md)
- [Integrated V11 Linux migration and deterministic prefetch pipeline](server_migration/README.md) — code and offline CI validated; target GPU run NOT_RUN; execution deferred
- [Project history and archived directions](docs/PROJECT_HISTORY.md) · [Archive guide](archive/README.md)

Experimental files and local datasets may not all be distributed in this repository; consult the data policy and evidence manifests before attempting reproduction.

## Project history

The research evolved from **FerroAI → PXRD classification → same-parent supervision → exploratory parameter inversion → return to seven-system classification**. The inversion/DONUT/AutoLab work is historical, not an active thesis deliverable.

# XRD pre-refinement · archived local pilot artifacts

**Status: synthetic engineering demonstration only. NOT a validated research result.**

This directory preserves five outputs from the local BaTiO3 pre-refinement pilot in reports/pilot_run_working/:

- run_manifest.json — simulation settings and provenance.
- pre_refinement_report.json — detailed engineering output.
- simulated_example.csv — synthetic diffraction example.
- synthetic_mix_stress_report.json — mixture stress test output.
- batio3_template_comparison.png — illustrative figure.

The manifest records run_kind=simulated_engineering_demo_not_scientific_result and working_tree_dirty_at_run=true.
These results are NOT measured spectra, quantitative scientific validation, or proven phase fractions.

**Reproducibility limitation:** The manifest names python xrd_pre_refinement/scripts/run_batio3_pilot.py,
but that script, source .py modules, tests and configs were not present in the local folder when
this archive was uploaded. Compiled .pyc caches and egg-info metadata are deliberately excluded.
This is an artifact archive, NOT a runnable package.

If sources are later recovered or reimplemented, add them with provenance and validation.
This does not alter frozen V9 results or authorize GPU training.

File: xrd_pre_refinement/structures/BaTiO3_P4mm_298K_published-table-transcription.cif
data_BaTiO3_298K
_audit_creation_method 'Manual transcription from published IUCr article table; not the official supplementary CIF'
_chemical_formula_sum 'Ba O3 Ti'
_space_group_name_H-M_alt 'P 4 m m'
_space_group_IT_number 99
_cell_length_a 3.9925(2)
_cell_length_b 3.9925(2)
_cell_length_c 4.0373(3)
_cell_angle_alpha 90
_cell_angle_beta 90
_cell_angle_gamma 90
_cell_formula_units_Z 1
_diffrn_ambient_temperature 298
_journal_name_full 'Acta Crystallographica Section B'
_journal_volume 72
_journal_page_first 151
_journal_page_last 159
_journal_year 2016
_journal_paper_doi 10.1107/S2052520615022544
loop_
_symmetry_equiv_pos_site_id
_symmetry_equiv_pos_as_xyz
1 'x, y, z'
2 '-y, x, z'
3 '-x, -y, z'
4 'y, -x, z'
5 '-x, y, z'
6 'y, x, z'
7 'x, -y, z'
8 '-y, -x, z'
loop_
_atom_site_label
_atom_site_type_symbol
_atom_site_fract_x
_atom_site_fract_y
_atom_site_fract_z
_atom_site_U_iso_or_equiv
_atom_site_occupancy
Ba Ba 0.0000 0.0000 0.0000 0.00337(3) 1.0
Ti Ti 0.5000 0.5000 0.4898(10) 0.00536(18) 1.0
O1 O 0.5000 0.5000 0.0216(14) 0.0057(6) 1.0
O2 O 0.5000 0.0000 0.5132(14) 0.0054(5) 1.0

File: xrd_pre_refinement/structures/BaTiO3_Pm-3m_413K_published-table-transcription.cif
data_BaTiO3_413K
_audit_creation_method 'Manual transcription from published IUCr article table; not the official supplementary CIF'
_chemical_formula_sum 'Ba O3 Ti'
_space_group_name_H-M_alt 'P m -3 m'
_space_group_IT_number 221
_cell_length_a 4.0097(2)
_cell_length_b 4.0097(2)
_cell_length_c 4.0097(2)
_cell_angle_alpha 90
_cell_angle_beta 90
_cell_angle_gamma 90
_cell_formula_units_Z 1
_diffrn_ambient_temperature 413
_journal_name_full 'Acta Crystallographica Section B'
_journal_volume 72
_journal_page_first 151
_journal_page_last 159
_journal_year 2016
_journal_paper_doi 10.1107/S2052520615022544
loop_
_symmetry_equiv_pos_site_id
_symmetry_equiv_pos_as_xyz
1 'x, y, z'
2 '-x, -y, -z'
3 '-y, x, z'
4 'y, -x, -z'
5 '-x, -y, z'
6 'x, y, -z'
7 'y, -x, z'
8 '-y, x, -z'
9 'x, -y, -z'
10 '-x, y, z'
11 '-y, -x, -z'
12 'y, x, z'
13 '-x, y, -z'
14 'x, -y, z'
15 'y, x, -z'
16 '-y, -x, z'
17 'z, x, y'
18 '-z, -x, -y'
19 'z, -y, x'
20 '-z, y, -x'
21 'z, -x, -y'
22 '-z, x, y'
23 'z, y, -x'
24 '-z, -y, x'
25 '-z, x, -y'
26 'z, -x, y'
27 '-z, -y, -x'
28 'z, y, x'
29 '-z, -x, y'
30 'z, x, -y'
31 '-z, y, x'
32 'z, -y, -x'
33 'y, z, x'
34 '-y, -z, -x'
35 'x, z, -y'
36 '-x, -z, y'
37 '-y, z, -x'
38 'y, -z, x'
39 '-x, z, y'
40 'x, -z, -y'
41 '-y, -z, x'
42 'y, z, -x'
43 '-x, -z, -y'
44 'x, z, y'
45 'y, -z, -x'
46 '-y, z, x'
47 'x, -z, y'
48 '-x, z, -y'
loop_
_atom_site_label
_atom_site_type_symbol
_atom_site_fract_x
_atom_site_fract_y
_atom_site_fract_z
_atom_site_U_iso_or_equiv
_atom_site_occupancy
Ba Ba 0.0000 0.0000 0.0000 0.00582(5) 1.0
Ti Ti 0.5000 0.5000 0.5000 0.00826(9) 1.0
O O 0.0000 0.5000 0.5000 0.0075(7) 1.0
